Repository: jjjonesjr33/Sunlu-Bambu-Lab-Profiles

# SUNLU Bambu Lab Profiles

### Precision-tuned **Bambu Lab P1S, P2S, X1C, & H2 Series filament profiles** optimized specifically for **SUNLU filaments**.

### 🌐 Follow Me / More Projects
---

### 🧵 Recommended SUNLU Filaments
---

## 🎯 Purpose

> [!IMPORTANT] 
> SUNLU filaments each have their own extrusion and thermal characteristics.  

These profiles are carefully tuned to match those behaviors on the **Bambu Lab H2 Series hotends**, helping ensure:

- Consistent extrusion
- Predictable layer bonding
- Clean surface finishes
- Reduced need for manual tuning per spool

Whether you’re printing functional parts or longer production runs, these profiles aim to provide dependable results out of the box.

## ✅ What’s Included

- Optimized filament profiles for **Bambu Lab H2 Series**
- Tuned specifically for **SUNLU filament materials**
- Balanced settings for **strength, speed, and print quality**
- Suitable for **AMS / AMS 2** workflows
- Drop-in ready profiles — no guesswork

## ⚙️ How to Add Profiles to Bambu Studio

Follow these steps to import the SUNLU H2 Series profiles into your Bambu Studio setup:

1. **Download the profiles**  
   - Go to the [Releases](https://github.com/jjjonesjr33/SUNLU-Bambu-Lab-H2-Series-Profiles/releases) page and download the latest `.zip` file.

2. **Extract the files**  
   - Open the downloaded archive and extract all profile files to a folder on your computer.

3. **Open Bambu Studio**  

4. **Import the profiles**  
   - Navigate to: `File` → `Import` → `Import Configs`  
   - Select **all the extracted profile files**.

5. **Apply the profiles**  
   - The profiles are now available in Bambu Studio. You can select them for your prints and enjoy optimized settings for SUNLU filaments.

> [!WARNING]
> Keep this folder handy — you can re-import any time you want to restore or update profiles.
>
> These were properly set up, imported, and tested with PETG and ASA. I still need to test the PLA series, but all profiles were pulled from the manufacturer’s website and the Bambu Labs GitHub repo. TPU and ABS still need to be added, but this should cover a good chunk of what was missing.

## 🧪 Intended Use

> [!NOTE]
> These profiles are ideal for:
> - Makers who regularly print with **SUNLU filaments**
> - Users looking for **repeatable and consistent results**
> - Anyone wanting to minimize calibration time and failed prints


> [!CAUTION] 
> - Results may vary depending on environment, printer condition, and filament storage
> - Fine-tuning may still be required for highly specific use cases
> - Profiles may evolve as testing continues

#### Also if you want to check out all the other things I do follow me on my [**Socials**](https://jjjonesjr33.com/).

## ⭐ Star History
[stars]: https://github.com/jjjonesjr33/SUNLU-Bambu-Lab-H2-Series-Profiles/stargazers
[starsbadge]: https://img.shields.io/github/stars/jjjonesjr33/SUNLU-Bambu-Lab-H2-Series-Profiles?style=for-the-badge&logo=data:image/svg+xml;base64,PHN2ZyByb2xlPSJpbWciIHhtbG5zPSJodHRwOi8vd3d3LnczLm9yZy8yMDAwL3N2ZyIgdmlld0JveD0iMCAwIDE2IDE2Ij48cGF0aCBzdHlsZT0iZmlsbDojY2NjY2NjIiBkPSJNOCAuMjVhLjc1Ljc1IDAgMCAxIC42NzMuNDE4bDEuODgyIDMuODE1IDQuMjEuNjEyYS43NS43NSAwIDAgMSAuNDE2IDEuMjc5bC0zLjA0NiAyLjk3LjcxOSA0LjE5MmEuNzUxLjc1MSAwIDAgMS0xLjA4OC43OTFMOCAxMi4zNDdsLTMuNzY2IDEuOThhLjc1Ljc1IDAgMCAxLTEuMDg4LS43OWwuNzItNC4xOTRMLjgxOCA2LjM3NGEuNzUuNzUgMCAwIDEgLjQxNi0xLjI4bDQuMjEtLjYxMUw3LjMyNy42NjhBLjc1Ljc1IDAgMCAxIDggLjI1Wm0wIDIuNDQ1TDYuNjE1IDUuNWEuNzUuNzUgMCAwIDEtLjU2NC40MWwtMy4wOTcuNDUgMi4yNCAyLjE4NGEuNzUuNzUgMCAwIDEgLjIxNi42NjRsLS41MjggMy4wODQgMi43NjktMS40NTZhLjc1Ljc1IDAgMCAxIC42OTggMGwyLjc3IDEuNDU2LS41My0zLjA4NGEuNzUuNzUgMCAwIDEgLjIxNi0uNjY0bDIuMjQtMi4xODMtMy4wOTYtLjQ1YS43NS43NSAwIDAgMS0uNTY0LS40MUw4IDIuNjk0WiI+PC9wYXRoPjwvc3ZnPg==&label=Stars&color=ffffff

[socialslink]: https://jjjonesjr33.com
[socialsbadge]: https://img.shields.io/badge/Follow%20My-Socials-000000?style=for-the-badge&logo=google-chrome&logoColor=white

[makerworldlink]: https://makerworld.com/en/models/2314579-jones-sunlu-bambu-lab-h2-series-profiles#profileId-2527197
[makerworldbadge]: https://img.shields.io/badge/Support%20on-MakerWorld-006400?style=for-the-badge

[versionlink]: https://github.com/jjjonesjr33/SUNLU-Bambu-Lab-H2-Series-Profiles/releases
[versionbadge]: https://img.shields.io/github/manifest-json/v/jjjonesjr33/SUNLU-Bambu-Lab-H2-Series-Profiles?filename=manifest.json&color=slateblue&style=for-the-badge

[releaselink]: https://github.com/jjjonesjr33/SUNLU-Bambu-Lab-H2-Series-Profiles/releases
[releasebadge]: https://img.shields.io/github/v/release/jjjonesjr33/SUNLU-Bambu-Lab-H2-Series-Profiles?style=for-the-badge&logo=github&logoColor=ccc

[amazonbuylink]: https://amzn.to/4anVmoX
[amazonbuybadge]: https://img.shields.io/badge/Buy%20On-Amazon-000000?style=for-the-badge&labelColor=808080&logo=&logoColor=ffffff

[sunluplalink]: https://amzn.to/4k215Fj

SUNLU filament TDS (Technical Data Sheets) and reference guides.

File: Filament Guides/Master List.txt
SUNLU Filament Master Specifications (Representative Per Material)

PLA (Standard PLA)
- Tensile Strength: ~61 MPa
- Elongation at Break: ~3.1%
- Flexural Strength: ~83 MPa
- Flexural Modulus: ~2240 MPa
- Impact Strength (IZOD X-Y): ~3.9 kJ/m²
- Diameter: 1.75 mm ±0.02 mm

PLA+
- Tensile Strength: ~53 MPa
- Elongation at Break: ~8–10%
- Flexural Strength: ~80 MPa
- Flexural Modulus: ~2600–2800 MPa
- Impact Strength (IZOD): ~15–20 kJ/m²
- Diameter: 1.75 mm ±0.02 mm

PLA+ 2.0
- Tensile Strength: ~53.4 MPa
- Elongation at Break: ~20.3%
- Flexural Strength: ~81.8 MPa
- Flexural Modulus: ~2740 MPa
- Impact Strength (IZOD Notched): ~19.8 kJ/m²
- Diameter: 1.75 mm ±0.02 mm

Meta PLA (PLA Meta / PLA Macaron / PLA Series)
- Tensile Strength: ~50–55 MPa
- Elongation at Break: ~8–12%
- Flexural Strength: ~75–85 MPa
- Flexural Modulus: ~2500–2800 MPa
- Impact Strength: ~12–20 kJ/m²
- Diameter: 1.75 mm ±0.02 mm

Matte PLA
- Tensile Strength: ~43–50 MPa
- Elongation at Break: ~3–6%
- Flexural Strength: ~65–75 MPa
- Flexural Modulus: ~3000–3600 MPa
- Impact Strength: ~3–6 kJ/m²
- Diameter: 1.75 mm ±0.02 mm

High-Speed PLA
- Tensile Strength: ~54 MPa
- Elongation at Break: ~13%
- Flexural Strength: ~75 MPa
- Flexural Modulus: ~2350 MPa
- Impact Strength: ~5–6 kJ/m²
- Diameter: 1.75 mm ±0.02 mm

High-Speed PLA Marble
- Tensile Strength: ~50–55 MPa
- Elongation at Break: ~10–15%
- Flexural Strength: ~70–80 MPa
- Flexural Modulus: ~2300–2600 MPa
- Impact Strength: ~4–6 kJ/m²
- Diameter: 1.75 mm ±0.02 mm

PETG
- Tensile Strength: ~48–50 MPa
- Elongation at Break: ~30–35%
- Flexural Strength: ~75–80 MPa
- Flexural Modulus: ~2000–2700 MPa
- Impact Strength: ~3–5 kJ/m²
- Diameter: 1.75 mm ±0.02 mm

High-Speed Matte PETG
- Tensile Strength: ~48 MPa
- Elongation at Break: ~33%
- Flexural Strength: ~78 MPa
- Flexural Modulus: ~2700 MPa
- Impact Strength: ~4.1 kJ/m²
- Diameter: 1.75 mm ±0.02 mm

TPU (Flexible Filament)
- Tensile Strength: ~25–40 MPa
- Elongation at Break: ~300–500%
- Flexural Strength: N/A
- Flexural Modulus: Low (Highly Elastic)
- Impact Strength: Very High (Elastic Material)
- Diameter: 1.75 mm ±0.02 mm

ABS
- Tensile Strength: ~40–45 MPa
- Elongation at Break: ~10–20%
- Flexural Strength: ~60–70 MPa
- Flexural Modulus: ~2000–2300 MPa
- Impact Strength: ~10–20 kJ/m²
- Diameter: 1.75 mm ±0.02 mm

Easy ABS (E-ABS)
- Tensile Strength: ~35–45 MPa
- Elongation at Break: ~15–25%
- Flexural Strength: ~60–70 MPa
- Flexural Modulus: ~2000–2400 MPa
- Impact Strength: ~15–25 kJ/m²
- Diameter: 1.75 mm ±0.02 mm

ASA
- Tensile Strength: ~45–50 MPa
- Elongation at Break: ~10–20%
- Flexural Strength: ~70–75 MPa
- Flexural Modulus: ~2200–2600 MPa
- Impact Strength: ~10–15 kJ/m²
- Diameter: 1.75 mm ±0.02 mm

Silk PLA (Shiny / Multi-Color Silk)
- Tensile Strength: ~35–45 MPa
- Elongation at Break: ~4–8%
- Flexural Strength: ~60–70 MPa
- Flexural Modulus: ~2500–3000 MPa
- Impact Strength: ~3–5 kJ/m²
- Diameter: 1.75 mm ±0.02 mm

Wood PLA
- Tensile Strength: ~30–40 MPa
- Elongation at Break: ~3–6%
- Flexural Strength: ~60–65 MPa
- Flexural Modulus: ~3000 MPa
- Impact Strength: ~3–5 kJ/m²
- Diameter: 1.75 mm ±0.02 mm

PLA Carbon Fiber (PLA-CF)
- Tensile Strength: ~60–70 MPa
- Elongation at Break: ~3–5%
- Flexural Strength: ~90–110 MPa
- Flexural Modulus: ~4000–6000 MPa
- Impact Strength: Moderate
- Diameter: 1.75 mm ±0.02 mm

PETG Carbon Fiber (PETG-CF)
- Tensile Strength: ~60–70 MPa
- Elongation at Break: ~10–15%
- Flexural Strength: Higher than standard PETG
- Flexural Modulus: Significantly Increased
- Impact Strength: Moderate
- Diameter: 1.75 mm ±0.02 mm

Nylon-6 Carbon Fiber (PA6-CF)
- Tensile Strength: ~170 MPa
- Elongation at Break: ~10%
- Flexural Strength: ~245 MPa
- Flexural Modulus: ~11000 MPa
- Impact Strength (IZOD X-Y): ~9.7 kJ/m²
- Diameter: 1.75 mm ±0.02 mm

Nylon-12 Carbon Fiber (PA12-CF)
- Tensile Strength: ~100 MPa
- Elongation at Break: ~12%
- Flexural Strength: ~163 MPa
- Flexural Modulus: ~7000 MPa
- Impact Strength (IZOD X-Y): ~13 kJ/m²
- Diameter: 1.75 mm ±0.02 mm

PC-ABS
- Tensile Strength: ~40 MPa
- Elongation at Break: ~8%
- Flexural Strength: ~70 MPa
- Flexural Modulus: ~2300 MPa
- Impact Strength (IZOD X-Y): ~70 kJ/m²
- Diameter: 1.75 mm ±0.02 mm

PC (Polycarbonate)
- Tensile Strength: ~50 MPa
- Elongation at Break: ~25%
- Flexural Strength: ~77 MPa
- Flexural Modulus: ~2050 MPa
- Impact Strength: Very High
- Diameter: 1.75 mm ±0.02 mm
